Repository: fjose10/vsm-data-analysis

# Magnetic Transition Analysis in LaFeO₃ Samples

** A more detailed discussion is found in the "analysis.ibynp" file**

This repository presents the analysis of experimental magnetization data (M vs T) obtained from VSM measurements, with the goal of identifying and characterizing magnetic curves in LaFeO₃-based samples in the context of 
the analysis for my undergraduate thesis.

## Overview
Two types of samples were studied:
**SS5**: synthesized via solid-state method  
**ATSS5**: synthesized using a tannic-acid-assisted route  

Magnetic measurements were performed under:
**ZFC (Zero-Field-Cooling)**
**FC (Field-Cooling)**

The analysis focuses on understanding how synthesis conditions and microstructural differences affect the magnetic response.

## Methodology

1. **Data loading and cleaning**
   - Parsing `.DAT` files from VSM measurements
   - Extracting relevant columns (Temperature, Magnetization)

2. **Data processing**
   - Normalization by sample mass and realization of the graph of the curves M vs T.
3. **Feature extraction and peak fitting**
   - Identification of transition temperatures from peaks in dM/dT
   - Lorentzian model using `lmfit`
   - Extraction of:
     **μ (mu)** → transition temperature  
     **σ (sigma)** → peak width (transition broadening)

4. **Visualization**

- dM/dT curves for each sample and overlay of experimental data and fitted models.
---

## Results

- A magnetic transition is observed around **260 K (250 K)** in all samples.
- The transition in **SS5** is sharper and better defined.
- **ATSS5** shows a broader and less defined transition.

These results are consistent with:
- Presence of a **hematite (Fe₂O₃)** secondary phase (from XRD)
- Differences in **particle size distribution** (from SEM)

The transition is attributed to the **Morin transition** of hematite, whose temperature depends on particle size and structural heterogeneity.

## Tools & Libraries

- Python  
- NumPy  
- Pandas  
- Matplotlib  
- lmfit

This directory contains the data of the experimental measurements.

File: data/ATSS5-FC.DAT
[Header]
; VSM Data File (default extension .dat)
; Copyright (c) 2003-2013, Quantum Design, Inc. All rights reserved.
TITLE,
FILEOPENTIME,4681203.88,03/19/2025,7:47 pm
BYAPP,VSM,2.0,2.0
INFO,PPMS VSM Option Release 1.4.10 Build 1,APPNAME
INFO,Quantum Design Linear Motor Servo Controller,MOTOR_MODULE_NAME
INFO,3101-100 E1,MOTOR_HW_VERSION
INFO,MMC271,MOTOR_SERIAL_NUMBER
INFO,SRV No X-over 01.01.11,MOTOR_SOFTWARE_VERSION
INFO,Quantum Design VSM Detection Module,VSM_MODULE_NAME
INFO,3101-150 D1,VSM_HW_VERSION
INFO,250,VSM_SERIAL_NUMBER
INFO,VSM No X-over 01.02.05 May 20 2008 13:51:47,VSM_SOFTWARE_VERSION
INFO,259,PREAMP_SERIAL_NUMBER
INFO,320,COIL_SERIAL_NUMBER
INFO,0,MOMENT_UNITS
INFO,A0-8M-16H-20H-0M,SAMPLE_MATERIAL
INFO,Polvo,SAMPLE_COMMENT
INFO,26.3,SAMPLE_MASS
INFO,,SAMPLE_VOLUME
INFO,,SAMPLE_MOLECULAR_WEIGHT
INFO,,SAMPLE_SIZE
INFO,,SAMPLE_SHAPE
DATATYPE,COMMENT,1
DATATYPE,TIME,2
STARTUPAXIS,X,2
STARTUPAXIS,Y1,5
[Data]
Comment,Time Stamp (sec),Temperature (K),Magnetic Field (Oe),Moment (emu),M. Std. Err. (emu),Transport Action,Averaging Time (sec),Frequency (Hz),Peak Amplitude (mm),Center Position (mm),Coil Signal' (mV),Coil Signal" (mV),Range (mV),M. Quad. Signal (emu),M. Raw' (emu),M. Raw" (emu),Min. Temperature (K),Max. Temperature (K),Min. Field (Oe),Max. Field (Oe),Mass (grams),Motor Lag (deg),Pressure (Torr),VSM Status (code),Motor Status (code),Measure Status (code),Measure Count,PPMS Status (code),System Temp. (K),System Field (Oe),Sample Position (deg),Bridge 1 Resistance (ohms),Bridge 1 Excitation (µA),Bridge 2 Resistance (ohms),Bridge 2 Excitation (µA),Bridge 3 Resistance (ohms),Bridge 3 Excitation (µA),Bridge 4 Resistance (ohms),Bridge 4 Excitation (µA),Signal 1 Vin (V),Signal 2 Vin (V),Digital Inputs (code),Drive 1 Iout (mA),Drive 1 Ipower (W),Drive 2 Iout (mA),Drive 2 Ipower (W),Pressure (),Map 20 (),Map 21 (),Map 22 (),Map 23 (),Map 24 (),Map 25 (),Map 26 (),Map 27 (),Map 28 (),Map 29 ()
,4681239.08,10.0365229,200.004,,,2,,,,4.51999998504297,,,,,,,10.0365229,10.0365229,200.004,200.004,,,24.774065,,,,-99999999,4885,10.0015,200.004,,,,,,,,,,,,,,,,,,,,,,,10.0365229,,,,
,4681337.13,10.022089,200.004,0.000326242773343028,4.2059602068505E-7,1,0.999253354069792,40.0298881530762,1.97692493988286,4.50999988242984,0.00341401310481738,0.000644962887722755,0.25,2.95147255481662E-6,0.00032460608343288,4.5126577036566E-6,10.022089,10.022089,200.004,200.004,54.772618485102,19.0163844220399,24.403639,0,0,0,40,4881,9.962,200.004,,,,,,,,,,,,,0,,,,9.247201,,,,,,10.022089,,,,
,4681346.555,10.0562496,200.004,0.000326066535383078,5.28655586255421E-7,1,0.999253354069792,40.0298881530762,1.97701043388808,4.50999988242984,0.00341245735748044,0.000643818625752038,0.25,2.87141522487949E-6,0.000324431089398501,4.43214695402316E-6,10.0562496,10.0562496,200.004,200.004,54.556107385275,19.0199576319537,24.774065,0,0,0,40,4882,10.0554,200.004,,,,,,,,,,,,,0,,,,9.247201,,,,,,10.0562496,,,,
,4681414.98,15.137538,200.004,0.000310996396774104,4.69008876411141E-7,1,0.999253354069792,40.0298881530762,1.97768890388248,4.50999988242984,0.00325644700016816,0.000610472031623614,0.25,2.37778747492033E-6,0.00030943443015894,3.86813207773844E-6,15.137538,15.137538,200.004,200.004,55.1446736602558,19.0080607020888,24.403639,0,0,0,40,4886,15.4379,200.004,,,,,,,,,,,,,0,,,,10.6353035,,,,,,15.137538,,,,
,4681492.64,21.461031,200.004,,,2,,,,4.54000002091751,,,,,,,21.461031,21.461031,200.004,200.004,,,24.774065,,,,-99999999,4886,22.045,200.004,,,,,,,,,,,,,,,,,,,,,,,21.461031,,,,
touchdown = -0.539999979082495 mm,4681507.02,22.6584225,200.004,0.000300242545601616,6.0185961284148E-7,1,0.999253354069792,40.0298881530762,2.0003658560355,4.53000003471971,0.00317863924502814,0.000595306198406344,0.25,2.20075369631905E-6,0.000298761938545834,3.68208627653663E-6,22.6584225,22.6584225,200.004,200.004,54.4865424470635,19.0099314017673,24.403639,0,0,0,40,4886,23.25095,200.004,,,,,,,,,,,,,0,,,,11.9898119,,,,,,22.6584225,,,,
,4681537.08,25.11417965,200.004,0.00029792568365158,4.01885285019637E-7,1,0.999253354069792,40.0298881530762,2.00065334374187,4.54000011086464,0.0031541366618118,0.000595350878912872,0.25,2.56123975825933E-6,0.000296491907085022,4.07487252463612E-6,25.0676308,25.1607285,200.004,200.004,54.7679287139866,19.0106660704328,24.403639,0,0,0,40,4886,25.801,200.004,,,,,,,,,,,,,0,,,,12.3545799,,,,,,25.11417965,,,,
,4681597.57,30.0676746,200.004,0.000294334305713566,2.59416443392002E-7,1,0.999253354069792,40.0298881530762,2.00146562939993,4.54000011086464,0.00311834985290591,0.000590922382621097,0.25,2.60314220179063E-6,0.000293051405843611,4.23870191643408E-6,30.0676746,30.0676746,200.004,200.004,54.728847288025,18.9952630356762,24.774065,0,0,0,40,4886,30.99735,200.004,,,,,,,,,,,,,0,,,,12.9880023,,,,,,30.0676746,,,,
,4681631.69,32.8043518,200.004,,,2,,,,4.55999999858439,,,,,,,32.8043518,32.8043518,200.004,200.004,,,24.774065,,,,-99999999,4886,33.8792,200.004,,,,,,,,,,,,,,,,,,,,,,,32.8043518,,,,
,4681659.77,35.0222282,200.004,0.000291680450076026,2.40173121268946E-7,1,0.999253354069792,40.0298881530762,2.00142057717952,4.54000011086464,0.00309246651910434,0.000587355148289332,0.25,2.51275294179063E-6,0.000290646460841574,4.32529164981825E-6,35.0222282,35.0222282,200.004,200.004,54.9008055622558,18.9968006049778,24.774065,0,0,0,40,4886,36.31695,200.004,,,,,,,,,,,,,0,,,,13.5168295,,,,,,35.0222282,,,,
,4681721.835,40.0342484,200.004,0.000289345818485635,4.05906728055107E-7,1,0.999253354069792,40.0298881530762,2.00137000648266,4.55000018700957,0.00307151951238348,0.000582465999823741,0.25,2.22202817317793E-6,0.000288670244352212,4.21325308697626E-6,40.0342484,40.0342484,200.004,200.004,54.0167837070057,19.0064110537744,24.774065,0,0,0,40,4886,41.62185,200.004,,,,,,,,,,,,,0,,,,14.2091322,,,,,,40.0342484,,,,
,4681773.58,44.2229881,200.004,,,2,,,,4.57000001652167,,,,,,,44.2229881,44.2229881,200.004,200.004,,,24.774065,,,,-99999999,4886,46.0263,200.004,,,,,,,,,,,,,,,,,,,,,,,44.2229881,,,,
touchdown = -0.509999983478338 mm,4681788.11,45.40338325,200.004,0.000285045937948622,4.95314818661513E-7,1,0.999253354069792,40.0298881530762,1.98989877692299,4.56999987363815,0.00301453151993372,0.000570409524998712,0.25,1.94496550344973E-6,0.000284852469425382,4.04352040843604E-6,45.3524132,45.4543533,200.004,200.004,53.462609086871,19.0062579920259,24.774065,0,0,0,40,4886,47.30755,200.004,,,,,,,,,,,,,0,,,,14.7884178,,,,,,45.40338325,,,,
,4681846.24,50.05958175,200.004,0.000283779379057385,3.22987764634047E-7,1,0.999253354069792,40.0298881530762,1.99042314330869,4.55999979749322,0.0030063437917064,0.000570405653871423,0.25,2.06288199453622E-6,0.000284032012248182,4.17284971854066E-6,50.0038223,50.1153412,200.004,200.004,55.1251329472751,19.0039387113159,24.774065,0,0,0,40,4886,52.3302,200.004,,,,,,,,,,,,,0,,,,15.1625924,,,,,,50.05958175,,,,
,4681913.59,55.4171524,200.004,,,2,,,,4.57000001652167,,,,,,,55.4171524,55.4171524,200.004,200.004,,,24.774065,,,,-99999999,4886,58.1399,200.004,,,,,,,,,,,,,,,,,,,,,,,55.4171524,,,,
touchdown = -0.509999983478338 mm,4681928.025,56.5634651,200.004,0.000282491851308252,3.4684393428966E-7,1,0.999253354069792,40.0298881530762,1.99049753268015,4.56999987363815,0.00299902794560174,0.000567264694880289,0.25,2.02409658073321E-6,0.000283302740477518,4.00225228490313E-6,56.5634651,56.5634651,200.004,200.004,53.811215406448,19.0002924809796,24.774065,0,0,0,40,4886,59.34615,200.004,,,,,,,,,,,,,0,,,,15.7019262,,,,,,56.5634651,,,,
,4681972.585,60.1011772,200.004,0.000281730741236106,4.2050115161342E-7,1,0.999253354069792,40.0298881530762,1.99017201782901,4.56999987363815,0.00299383788833859,0.000562012462351419,0.25,1.74928952811853E-6,0.000282788440585925,3.60536728566805E-6,60.1011772,60.1011772,200.004,200.004,54.0378876770249,19.0094523792812,24.774065,0,0,0,40,4886,63.2216,200.004,,,,,,,,,,,,,0,,,,16.0188007,,,,,,60.1011772,,,,
,4682034.66,65.0313263,200.004,0.000280697961344174,3.00302385252918E-7,1,0.999253354069792,40.0298881530762,1.99138578236063,4.55999979749322,0.00298732611860315,0.000561059775338575,0.25,1.95040920459871E-6,0.000282013490120416,3.62008673099093E-6,65.0313263,65.0313263,200.004,200.004,55.118098290602,18.9904843504947,24.774065,0,0,0,40,4886,68.58955,200.004,,,,,,,,,,,,,0,,,,16.3420715,,,,,,65.0313263,,,,
,4682054.95,66.6440659,200.004,,,2,,,,4.55999999858439,,,,,,,66.6440659,66.6440659,200.004,200.004,,,24.774065,,,,-99999999,4886,70.3911,200.004,,,,,,,,,,,,,,,,,,,,,,,66.6440659,,,,
,4682098.65,70.2097626,200.004,0.000279748504026784,5.0624929080838E-7,1,0.999253354069792,40.0298881530762,1.99050202320997,4.55000018700957,0.00297855756139088,0.00055593490350784,0.25,1.81392187934567E-6,0.000281249358304868,3.29294171528486E-6,70.2097626,70.2097626,200.004,200.004,54.0996363300442,19.0055048287734,24.403639,0,0,0,40,4886,74.15025,200.004,,,,,,,,,,,,,0,,,,16.5061436,,,,,,70.2097626,,,,
,4682160.51,75.0924683,200.004,0.000278862954223111,3.97267071746012E-7,1,0.999253354069792,40.0298881530762,1.99069646110571,4.53000003471971,0.00297177797476866,0.00054834733630777,0.25,1.394772001127E-6,0.000280482127569558,2.70705934839926E-6,75.0924683,75.0924683,200.004,200.004,55.6300649706982,19.0048637151177,24.774065,0,0,0,40,4886,79.47195,200.004,,,,,,,,,,,,,0,,,,16.8392658,,,,,,75.0924683,,,,
,4682198.05,78.0491409,200.004,,,2,,,,4.54999998064712,,,,,,,78.0491409,78.0491409,200.004,200.004,,,24.774065,,,,-99999999,4886,82.7636,200.004,,,,,,,,,,,,,,,,,,,,,,,78.0491409,,,,
,4682223.385,80.1509094,200.004,0.000278661945451334,2.98478556332854E-7,1,0.999253354069792,40.0298881530762,2.00140140058349,4.55000018700957,0.0029860726910741,0.000548859323226962,0.25,1.34253768971854E-6,0.000280359159163078,2.51282756171145E-6,80.1509094,80.1509094,200.004,200.004,53.6580162166788,19.0031832415173,24.774065,0,0,0,40,4886,84.8525,200.004,,,,,,,,,,,,,0,,,,17.1790924,,,,,,80.1509094,,,,
,4682284.84,85.08005905,200.004,0.000277829054233081,3.03003346072558E-7,1,0.999253354069792,40.0298881530762,2.00176436209004,4.55000018700957,0.00297745082329784,0.000551488049589335,0.25,1.83789452484533E-6,0.000279568222959206,2.88837381368607E-6,85.0275421,85.132576,200.004,200.004,55.0962126920635,19.0050672743304,24.774065,0,0,0,40,4886,90.2087,200.004,,,,,,,,,,,,,0,,,,17.4386654,,,,,,85.08005905,,,,
,4682340.27,89.5838776,200.004,,,2,,,,4.53000000298024,,,,,,,89.5838776,89.5838776,200.004,200.004,,,24.774065,,,,-99999999,4886,94.9772,200.004,,,,,,,,,,,,,,,,,,,,,,,89.5838776,,,,
touchdown = -0.549999997019768 mm,4682354.995,90.6933289,200.004,0.00028048352880628,4.8137789220263E-7,1,0.999253354069792,40.0298881530762,2.00131073440523,4.51999995857477,0.00300661569259809,0.000550760815174915,0.25,1.41525145077156E-6,0.00028227034812857,2.35969826645561E-6,90.6933289,90.6933289,200.004,200.004,54.4310468221981,19.0039995678661,24.403639,0,0,0,40,4886,96.1835,200.004,,,,,,,,,,,,,0,,,,17.7017174,,,,,,90.6933289,,,,
,4682410.155,95.1220665,200.004,0.000279748817146912,4.91587255700039E-7,1,0.999253354069792,40.0298881530762,2.00128238563955,4.53000003471971,0.00299960256338068,0.000544845764316437,0.25,1.07010718802183E-6,0.000281542206358409,1.93297683415614E-6,95.0561066,95.1880264,200.004,200.004,54.210627579775,19.0133792762022,24.774065,0,0,0,40,4886,100.97015,200.004,,,,,,,,,,,,,0,,,,17.8794594,,,,,,95.1220665,,,,
,4682479.45,100.6809311,200.004,,,2,,,,4.53000000298024,,,,,,,100.6809311,100.6809311,200.004,200.004,,,24.774065,,,,-99999999,4886,107.0349,200.004,,,,,,,,,,,,,,,,,,,,,,,100.6809311,,,,
touchdown = -0.549999997019768 mm,4682494.085,102.0038452,200.004,0.000278800496573491,3.76201350391479E-7,1,0.999253354069792,40.0298881530762,2.00170687893008,4.50999988242984,0.00298980679469791,0.000544266790905528,0.25,1.27181815978479E-6,0.000280585087391684,2.03545247938972E-6,102.0038452,102.0038452,200.004,200.004,55.1884448573328,19.0024274915291,24.403639,0,0,0,40,4886,108.2412,200.004,,,,,,,,,,,,,0,,,,18.2402782,,,,,,102.0038452,,,,
,4682532.285,105.1130219,200.004,0.000278583917377128,4.91605735073587E-7,1,0.999253354069792,40.0298881530762,2.00109435134791,4.53000003471971,0.00298718017588522,0.000540122099888794,0.25,9.78055648426441E-7,0.000280362181701307,1.70066329030401E-6,105.1130219,105.1130219,200.004,200.004,55.1141901480058,19.0111026406295,24.774065,0,0,0,40,4886,111.5928,200.004,,,,,,,,,,,,,0,,,,18.4233913,,,,,,105.1130219,,,,
,4682593.445,110.0907516,200.004,0.000278533354630157,2.69567556085638E-7,1,0.999253354069792,40.0298881530762,2.00104292356782,4.51999995857477,0.00298675453662028,0.000538022207049689,0.25,8.487075744056E-7,0.000280296975028701,1.51640472689817E-6,110.0907516,110.0907516,200.004,200.004,55.0477517238712,19.0163214285426,24.403639,0,0,0,40,4886,116.8747,200.004,,,,,,,,,,,,,0,,,,18.6083794,,,,,,110.0907516,,,,
,4682618.34,112.1178207,200.004,,,2,,,,4.50000000737608,,,,,,,112.1178207,112.1178207,200.004,200.004,,,24.403639,,,,-99999999,4886,119.1099,200.004,,,,,,,,,,,,,,,,,,,,,,,112.1178207,,,,
,4682653.12,115.06446835,200.004,0.000278098313669514,3.70489977777184E-7,1,0.999253354069792,40.0298881530762,2.0007699688947,4.48000011965632,0.00298080388006502,0.000540947159876858,0.25,1.25427926883098E-6,0.000279838405969555,1.87728683655732E-6,115.0107803,115.1181564,200.004,200.004,54.891426020025,19.0237926868908,25.144545,0,0,0,40,4886,122.08315,200.004,,,,,,,,,,,,,0,,,,18.6083794,,,,,,115.06446835,,,,
,4682713.25,120.04776,200.004,0.000277926395704799,4.82365647479982E-7,1,0.999253354069792,40.0298881530762,2.00094073869278,4.49000019580126,0.00297910330074575,0.000539730077261265,0.25,1.21142625486882E-6,0.000279641563998607,1.7934015923806E-6,120.04776,120.04776,200.004,200.004,54.3677349121404,19.0195539836149,24.403639,0,0,0,40,4886,127.2819,200.004,,,,,,,,,,,,,0,,,,18.88954735,,,,,,120.04776,,,,
,4682752.94,123.3088074,200.004,,,2,,,,4.47999997150153,,,,,,,123.3088074,123.3088074,200.004,200.004,,,24.774065,,,,-99999999,4886,130.756,200.004,,,,,,,,,,,,,,,,,,,,,,,123.3088074,,,,
,4682774.325,125.1127625,200.004,0.000277739427412646,3.39473349345399E-7,1,0.999253354069792,40.0298881530762,1.98972260761479,4.47000004351139,0.00296178850556067,0.000531255070996213,0.25,7.60934059303203E-7,0.000279426407142013,1.30424581034429E-6,125.1127625,125.1127625,200.004,200.004,56.2061251893713,19.0142012912825,24.774065,0,0,0,40,4886,132.47845,200.004,,,,,,,,,,,,,0,,,,19.07919695,,,,,,125.1127625,,,,
,4682835.065,130.1264191,200.004,0.000277035317543353,2.0485119700991E-7,1,0.999253354069792,40.0298881530762,1.98979814118391,4.48000011965632,0.00295379329005749,0.000531419640786129,0.25,9.36023890298085E-7,0.000278687536426896,1.44691819367595E-6,130.1264191,130.1264191,200.004,200.004,55.209548827352,19.0206171015972,25.144545,0,0,0,40,4886,137.80815,200.004,,,,,,,,,,,,,0,,,,19.07919695,,,,,,130.1264191,,,,
,4682888.7,134.4838257,200.004,,,2,,,,4.45999999383465,,,,,,,134.4838257,134.4838257,200.004,200.004,,,24.774065,,,,-99999999,4886,142.4415,200.004,,,,,,,,,,,,,,,,,,,,,,,134.4838257,,,,
touchdown = -0.620000006165355 mm,4682903.71,135.89788815,200.004,0.000276785550232196,4.28610889087912E-7,1,0.999253354069792,40.0298881530762,1.97730890744574,4.44999989122152,0.00293377223939502,0.000523486848984917,0.25,5.69881246979963E-7,0.000278398787312903,1.04722622483363E-6,135.8557281,135.9400482,200.004,200.004,54.9828765567751,19.0285314977161,24.403639,0,0,0,40,4886,143.6293,200.004,,,,,,,,,,,,,0,,,,19.1744862,,,,,,135.89788815,,,,
,4682954.6,140.0726624,200.004,0.000276580917439072,3.1576600911354E-7,1,0.999253354069792,40.0298881530762,1.97752622105483,4.44999989122152,0.00293111236928725,0.000525895377918207,0.25,8.5406298717639E-7,0.000278163476780219,1.31146908658104E-6,140.0726624,140.0726624,200.004,200.004,54.7616756858327,19.0141120930321,24.774065,0,0,0,40,4886,148.09665,200.004,,,,,,,,,,,,,0,,,,19.3670158,,,,,,140.0726624,,,,
,4683026.11,146.0889435,200.004,,,2,,,,4.44999997589738,,,,,,,146.0889435,146.0889435,200.004,200.004,,,24.774065,,,,-99999999,4886,154.3176,200.004,,,,,,,,,,,,,,,,,,,,,,,146.0889435,,,,
touchdown = -0.630000024102628 mm,4683040.695,147.3476257,200.004,0.000276167643418476,4.65445196365691E-7,1,0.999253354069792,40.0298881530762,1.9899999877963,4.44999989122152,0.00294414156749099,0.00052617933779898,0.25,6.9640948054123E-7,0.00027769406569015,1.12156231817184E-6,147.3476257,147.3476257,200.004,200.004,54.7624573143519,19.0146003083622,25.144545,0,0,0,40,4886,155.3752,200.004,,,,,,,,,,,,,0,,,,19.5614395,,,,,,147.3476257,,,,
,4683074.015,150.00145725,200.004,0.000275613823909272,3.77189130535597E-7,1,0.999253354069792,40.0298881530762,1.98995611989013,4.43999981507659,0.00293808858010728,0.000524344562842129,0.25,6.37497234527969E-7,0.000277116951929459,1.05040540861884E-6,149.9476624,150.0552521,200.004,200.004,55.6660198825828,19.0204577175807,24.774065,0,0,0,40,4886,158.28945,200.004,,,,,,,,,,,,,0,,,,19.85702805,,,,,,150.00145725,,,,
,4683133.82,155.0024414,200.004,0.000275470648732781,2.47825112915213E-7,1,0.999253354069792,40.0298881530762,1.99019120904233,4.43999981507659,0.00293666604749841,0.000522948898823281,0.25,5.50706697822016E-7,0.000276933318433906,9.45351232766939E-7,155.0024414,155.0024414,200.004,200.004,54.5654869275058,19.0150064186482,24.403639,0,0,0,40,4886,163.2712,200.004,,,,,,,,,,,,,0,,,,19.9562016,,,,,,155.0024414,,,,
,4683162.56,157.3473053,200.004,,,2,,,,4.41999998029322,,,,,,,157.3473053,157.3473053,200.004,200.004,,,24.774065,,,,-99999999,4886,165.751,200.004,,,,,,,,,,,,,,,,,,,,,,,157.3473053,,,,
,4683195.305,160.0702667,200.004,0.000275320652440778,2.83275225120631E-7,1,0.999253354069792,40.0298881530762,2.00087017154659,4.39999997615814,0.00294978445986808,0.000524482244328948,0.25,4.94080840115657E-7,0.000276740965585848,8.7169558562796E-7,160.0702667,160.0702667,200.004,200.004,55.0852698927943,19.0246791824076,24.774065,0,0,0,40,4886,168.40645,200.004,,,,,,,,,,,,,0,,,,20.0563908,,,,,,160.0702667,,,,
,4683255.865,165.0450058,200.004,0.0002748137032904,4.53912300194485E-7,1,0.999253354069792,40.0298881530762,2.00130180258065,4.41000005230308,0.00294435060083992,0.000524455892387353,0.25,5.93139275825608E-7,0.000276189287289843,9.55409407476378E-7,164.9979553,165.0920563,200.004,200.004,55.3643112741597,19.0239254527381,24.774065,0,0,0,40,4886,173.56725,200.004,,,,,,,,,,,,,0,,,,20.15658,,,,,,165.0450058,,,,
,4683300.33,168.5759735,200.004,,,2,,,,4.40000000262634,,,,,,,168.5759735,168.5759735,200.004,200.004,,,24.774065,,,,-99999999,4886,177.4326,200.004,,,,,,,,,,,,,,,,,,,,,,,168.5759735,,,,
,4683317.37,170.1568451,200.004,0.000274977869696758,5.14355073058746E-7,1,0.999253354069792,40.0298881530762,1.99002016382782,4.38999990001321,0.00293057691479609,0.000517391101619011,0.25,1.87651344449424E-7,0.000276310353218964,5.34295680522488E-7,170.1568451,170.1568451,200.004,200.004,55.0610394086981,19.0237211856329,24.403639,0,0,0,40,4886,178.7046,200.004,,,,,,,,,,,,,0,,,,20.2577553,,,,,,170.1568451,,,,
,4683376.25,175.0081177,200.004,0.000274377618147481,3.2228787525947E-7,1,0.999253354069792,40.0298881530762,1.98989303637088,4.38999990001321,0.00292264919837898,0.00052124429212147,0.25,6.77728813531858E-7,0.000275663563834313,1.01336953667414E-6,175.0081177,175.0081177,200.004,200.004,54.9633358437943,19.0176002759751,24.774065,0,0,0,40,4886,183.78095,200.004,,,,,,,,,,,,,0,,,,20.4611416,,,,,,175.0081177,,,,
,4683436.58,179.9123535,200.004,,,2,,,,4.38000002495945,,,,,,,179.9123535,179.9123535,200.004,200.004,,,24.774065,,,,-99999999,4886,188.8898,200.004,,,,,,,,,,,,,,,,,,,,,,,179.9123535,,,,
touchdown = -0.699999975040555 mm,4683450.715,181.2429352,200.004,0.000273840438544899,3.48979673538049E-7,1,0.999253354069792,40.0298881530762,1.98981171755448,4.36000013723969,0.00291740609070205,0.000513305447691276,0.25,5.28643890323561E-8,0.000275067937249728,3.70917945448975E-7,181.2429352,181.2429352,200.004,200.004,55.3127237918905,19.0230674984262,25.144545,0,0,0,40,4886,189.97625,200.004,,,,,,,,,,,,,0,,,,20.5633526,,,,,,181.2429352,,,,
,4683499.56,185.1934204,200.004,0.000273284662442202,4.13647865874512E-7,1,0.999253354069792,40.0298881530762,1.98988566445142,4.37000021338463,0.00291023499929598,0.000517713613885887,0.25,5.7777764883925E-7,0.000274472607354723,8.88631648226813E-7,185.1934204,185.1934204,200.004,200.004,55.2548832814674,19.0259151468774,25.144545,0,0,0,40,4886,194.20555,200.004,,,,,,,,,,,,,0,,,,20.7697868,,,,,,185.1934204,,,,
,4683573.02,191.2669678,200.004,,,2,,,,4.34000001141802,,,,,,,191.2669678,191.2669678,200.004,200.004,,,24.403639,,,,-99999999,4886,200.4097,200.004,,,,,,,,,,,,,,,,,,,,,,,191.2669678,,,,
touchdown = -0.739999988581985 mm,4683587.72,192.5533905,200.004,0.000273227593613383,3.86576985001143E-7,1,0.999253354069792,40.0298881530762,2.00064307725787,4.32999990880489,0.00292385267572787,0.000520373085094414,0.25,6.13021498954085E-7,0.000274345775442319,9.09773557700553E-7,192.5533905,192.5533905,200.004,200.004,53.9503452828711,19.0227001742904,24.403639,0,0,0,40,4886,201.48285,200.004,,,,,,,,,,,,,0,,,,20.7697868,,,,,,192.5533905,,,,
,4683619.385,195.0749969,200.004,0.000273136011677096,5.347424533988E-7,1,0.999253354069792,40.0298881530762,2.00022292908337,4.32999990880489,0.00292210870587094,0.00051960220121401,0.25,5.76003823601304E-7,0.000274229745039538,8.67497680394562E-7,195.0749969,195.0749969,200.004,200.004,54.4920138466981,19.0346084251,24.774065,0,0,0,40,4886,204.23405,200.004,,,,,,,,,,,,,0,,,,20.9783344,,,,,,195.0749969,,,,
,4683678.865,200.02339175,200.004,0.00027328654733291,4.95464105964724E-7,1,0.999253354069792,40.0298881530762,2.00118895643718,4.33999998494983,0.0029249427595726,0.00051782327809104,0.25,3.77992569524197E-7,0.000274333092315164,6.6024536688073E-7,199.9584961,200.0882874,200.004,200.004,55.5503388617366,19.0222090186571,24.403639,0,0,0,40,4886,209.20775,200.004,,,,,,,,,,,,,0,,,,21.1889362,,,,,,200.02339175,,,,
,4683710.8,202.6081238,200.004,,,2,,,,4.31999997554347,,,,,,,202.6081238,202.6081238,200.004,200.004,,,24.774065,,,,-99999999,4886,211.9138,200.004,,,,,,,,,,,,,,,,,,,,,,,202.6081238,,,,
,4683738.65,205.0040894,200.004,0.000272926658732357,3.9642861334968E-7,1,0.999253354069792,40.0298881530762,1.98994382886365,4.31000022217631,0.00290471204308407,0.000515396908568719,0.25,4.90610238648887E-7,0.000273922774688542,7.64881011842515E-7,205.0040894,205.0040894,200.004,200.004,54.2184438649673,19.0296237257265,24.774065,0,0,0,40,4886,214.13745,200.004,,,,,,,,,,,,,0,,,,21.2953138,,,,,,205.0040894,,,,
,4683799.405,210.0113831,200.004,0.000272648213575832,4.84614866534041E-7,1,0.999253354069792,40.0298881530762,1.99019999934616,4.31000022217631,0.00290186603534653,0.000513198564135811,0.25,3.43649243398996E-7,0.000273593728672228,6.09164970561081E-7,210.0113831,210.0113831,200.004,200.004,54.566268556025,19.0286919436074,24.774065,0,0,0,40,4886,219.3248,200.004,,,,,,,,,,,,,0,,,,21.2953138,,,,,,210.0113831,,,,
,4683846.17,213.9714661,200.004,,,2,,,,4.28999997993932,,,,,,,213.9714661,213.9714661,200.004,200.004,,,24.774065,,,,-99999999,4886,223.2916,200.004,,,,,,,,,,,,,,,,,,,,,,,213.9714661,,,,
touchdown = -0.790000020060688 mm,4683860.81,215.157196,200.004,0.000272576126809319,6.12430854504078E-7,1,0.999253354069792,40.0298881530762,2.00083929253958,4.27999999374151,0.00291455397055349,0.000520074620903121,0.25,7.70783900833509E-7,0.000273469246349371,1.03022717417524E-6,215.157196,215.157196,200.004,200.004,54.3888388821596,19.0204596808215,25.144545,0,0,0,40,4886,224.4454,200.004,,,,,,,,,,,,,0,,,,21.1889362,,,,,,215.157196,,,,
,4683921.29,220.1403046,200.004,0.000272699669243811,3.06655948698943E-7,1,0.999253354069792,40.0298881530762,2.00085359820545,4.27999999374151,0.00291557878852517,0.000518943431474985,0.25,6.58894193038648E-7,0.000273542666719109,9.11011031124154E-7,220.1403046,220.1403046,200.004,200.004,55.0899596639097,19.0370696917803,24.774065,0,0,0,40,4886,229.572,200.004,,,,,,,,,,,,,0,,,,21.5091171,,,,,,220.1403046,,,,
,4683983.17,225.2660522,200.004,,,2,,,,4.27000000227243,,,,,,,225.2660522,225.2660522,200.004,200.004,,,24.774065,,,,-99999999,4886,234.6838,200.004,,,,,,,,,,,,,,,,,,,,,,,225.2660522,,,,
touchdown = -0.809999997727573 mm,4683998.345,226.6342163,200.004,0.00027258259597911,3.69639874480903E-7,1,0.999253354069792,40.0298881530762,1.98965964130318,4.25999984145164,0.00289871960906791,0.000512070265668721,0.25,3.13588028845508E-7,0.000273358800620642,5.56348130781686E-7,226.6342163,226.6342163,200.004,200.004,57.0588819038522,19.0273425619441,24.774065,0,0,0,40,4886,235.9101,200.004,,,,,,,,,,,,,0,,,,21.5091171,,,,,,226.6342163,,,,
,4684040.79,230.1208344,200.004,0.000272665651472802,4.95486342037598E-7,1,0.999253354069792,40.0298881530762,1.98984408060207,4.26999991759658,0.00289919931847775,0.000513782460969466,0.25,4.66429658562045E-7,0.000273405832306101,7.05260977422495E-7,230.1208344,230.1208344,200.004,200.004,54.4576221918519,19.0278021862135,24.774065,0,0,0,40,4886,239.50545,200.004,,,,,,,,,,,,,0,,,,21.72506715,,,,,,230.1208344,,,,
,4684101.61,235.1471252,200.004,0.000272929745406365,3.17147158684448E-7,1,0.999253354069792,40.0298881530762,1.989476792727,4.25999984145164,0.00290204472643261,0.000507790310253593,0.25,-1.19862591954689E-7,0.000273618649901636,1.1171949211774E-7,235.1471252,235.1471252,200.004,200.004,56.0005568888136,19.0279528972196,24.774065,0,0,0,40,4886,244.5589,200.004,,,,,,,,,,,,,0,,,,21.8335915,,,,,,235.1471252,,,,
,4684119.67,236.5040894,200.004,,,2,,,,4.229999988731,,,,,,,236.5040894,236.5040894,200.004,200.004,,,24.774065,,,,-99999999,4886,246.069,200.004,,,,,,,,,,,,,,,,,,,,,,,236.5040894,,,,
,4684162.39,240.1724701,200.004,0.000272894530209434,3.58798122355178E-7,1,0.999253354069792,40.0298881530762,1.97687183471968,4.2200000025332,0.00288224330938622,0.000511997957131054,0.25,5.9034378987815E-7,0.00027352990900111,8.17861623508835E-7,240.1724701,240.1724701,200.004,200.004,56.8142321773329,19.02956908532,25.144545,0,0,0,40,4886,249.67875,200.004,,,,,,,,,,,,,0,,,,21.8335915,,,,,,240.1724701,,,,
,4684220.655,245.0888214,200.004,0.000273843192429127,7.09508060542897E-7,1,0.999253354069792,40.0298881530762,1.97709734158496,4.20999992638826,0.00289364970609073,0.000504489627288254,0.25,-2.77660234989359E-7,0.000274429279198917,-5.65271852026508E-8,245.0888214,245.0888214,200.004,200.004,55.626156828102,19.0294346172412,24.774065,0,0,0,40,4886,254.53415,200.004,,,,,,,,,,,,,0,,,,22.0527782,,,,,,245.0888214,,,,
,4684256.88,247.8791809,200.004,,,2,,,,4.19999999312684,,,,,,,247.8791809,247.8791809,200.004,200.004,,,24.774065,,,,-99999999,4886,257.7336,200.004,,,,,,,,,,,,,,,,,,,,,,,247.8791809,,,,
,4684282.635,250.1412964,200.004,0.000275736268398459,5.90116710469545E-7,1,0.999253354069792,40.0298881530762,1.98955965477871,4.1899997740984,0.00292943160017951,0.000517701423298574,0.25,3.62385281844939E-7,0.000276271582302238,5.81094220246869E-7,250.1412964,250.1412964,200.004,200.004,55.1775020580635,19.029259776704,24.774065,0,0,0,40,4886,259.62025,200.004,,,,,,,,,,,,,0,,,,22.0527782,,,,,,250.1412964,,,,
,4684342.625,255.1091461,200.004,0.0002773222762465,5.94650122425887E-7,1,0.999253354069792,40.0298881530762,1.98976100576499,4.1899997740984,0.00294585922099365,0.000521397605216749,0.25,4.41976978336128E-7,0.000277806677839271,6.56840580409049E-7,255.1091461,255.1091461,200.004,200.004,55.5972365728905,19.0259510867153,24.774065,0,0,0,40,4886,264.81485,200.004,,,,,,,,,,,,,0,,,,22.2742081,,,,,,255.1091461,,,,
,4684394.25,259.4042664,200.004,,,2,,,,4.16999999752269,,,,,,,259.4042664,259.4042664,200.004,200.004,,,24.774065,,,,-99999999,4886,269.1231,200.004,,,,,,,,,,,,,,,,,,,,,,,259.4042664,,,,
touchdown = -0.910000002477318 mm,4684409.725,260.7773438,200.004,0.000279678103024799,4.00349092298361E-7,1,0.999253354069792,40.0298881530762,2.00052262716357,4.16000001132488,0.00298633728693066,0.000523925967588496,0.25,2.99500232263099E-8,0.000280104587412554,2.40534488453532E-7,260.7773438,260.7773438,200.004,200.004,56.0497994855252,19.0197960201312,24.403639,0,0,0,40,4886,270.4076,200.004,,,,,,,,,,,,,0,,,,22.16349315,,,,,,260.7773438,,,,
,4684463.52,265.07998655,200.004,0.000280244693054133,4.65716927314162E-7,1,0.999253354069792,40.0298881530762,2.0011585790977,4.17000008746982,0.0029918457114173,0.000530428530443572,0.25,5.3716976333319E-7,0.000280624128923222,7.44588896923851E-7,265.0186157,265.1413574,200.004,200.004,54.4568405633327,19.0259061734156,24.774065,0,0,0,40,4886,275.0399,200.004,,,,,,,,,,,,,0,,,,22.2742081,,,,,,265.07998655,,,,
,4684531.06,270.5970764,200.004,,,2,,,,4.12999998398126,,,,,,,270.5970764,270.5970764,200.004,200.004,,,24.774065,,,,-99999999,4886,280.7575,200.004,,,,,,,,,,,,,,,,,,,,,,,270.5970764,,,,
touchdown = -0.950000016018748 mm,4684546.435,272.0653992,200.004,0.00028087963238066,7.03830842576959E-7,1,0.999253354069792,40.0298881530762,1.98968989385524,4.10000002011657,0.00298266715692014,0.000521361423834993,0.25,-1.35151139035094E-7,0.000281182805968225,6.57834854168657E-8,272.0653992,272.0653992,200.004,200.004,55.8895656390828,19.029226301524,24.774065,0,0,0,40,4886,281.91505,200.004,,,,,,,,,,,,,0,,,,22.4978161,,,,,,272.0653992,,,,
,4684584.4,275.1114807,200.004,0.000280565933266791,5.32766090322466E-7,1,0.999253354069792,40.0298881530762,1.98977472535296,4.10000002011657,0.00297800295326491,0.000526985467200623,0.25,4.5608694440363E-7,0.000280834497230885,6.54730626543495E-7,275.1114807,275.1114807,200.004,200.004,57.1276652135445,19.0279390057976,24.403639,0,0,0,40,4886,285.03705,200.004,,,,,,,,,,,,,0,,,,22.7237148,,,,,,275.1114807,,,,
,4684643.28,280.0185547,200.004,0.00028014743964506,6.28770887236483E-7,1,0.999253354069792,40.0298881530762,1.98973047387447,4.12000017240644,0.00297409840644847,0.000519362845943833,0.25,-1.738305539521E-7,0.000280361554872941,1.97817418638397E-8,280.0185547,280.0185547,200.004,200.004,56.6094455052945,19.0276976258819,24.774065,0,0,0,40,4886,290.1155,200.004,,,,,,,,,,,,,0,,,,22.7237148,,,,,,280.0185547,,,,
,4684667.36,281.979126,200.004,,,2,,,,4.09000002864749,,,,,,,281.979126,281.979126,200.004,200.004,,,24.774065,,,,-99999999,4886,292.1968,200.004,,,,,,,,,,,,,,,,,,,,,,,281.979126,,,,
,4684705.385,285.1138306,200.004,0.000280224692113064,4.32553772097361E-7,1,0.999253354069792,40.0298881530762,1.97696937916925,4.08999994397163,0.0029556782254946,0.000518588514562483,0.25,5.47880560590582E-8,0.000280382082570532,2.44583079116058E-7,285.1138306,285.1138306,200.004,200.004,55.4753025238905,19.0256539598564,24.774065,0,0,0,40,4886,295.2335,200.004,,,,,,,,,,,,,0,,,,22.9518375,,,,,,285.1138306,,,,
,4684766.68,290.1824036,200.004,0.000279698612285959,4.6428406193315E-7,1,0.999253354069792,40.0298881530762,1.97766127200933,4.0799998678267,0.00295050291870165,0.00051780206804991,0.25,6.97792341151137E-8,0.000279799504432218,2.55260688278719E-7,290.1824036,290.1824036,200.004,200.004,55.1087187483712,19.0360438683729,24.774065,0,0,0,40,4886,300.47035,200.004,,,,,,,,,,,,,0,,,,22.83777615,,,,,,290.1824036,,,,
,4684803.58,293.0684509,200.004,,,2,,,,4.06000003304333,,,,,,,293.0684509,293.0684509,200.004,200.004,,,24.774065,,,,-99999999,4886,303.6071,200.004,,,,,,,,,,,,,,,,,,,,,,,293.0684509,,,,
,4684826.215,295.13609315,200.004,0.000278463259979143,7.05884655655951E-7,1,0.999253354069792,40.0298881530762,1.97743469363038,4.05000010505319,0.00293593861583512,0.000518981291722577,0.25,4.16539344545771E-7,0.000278508843868334,5.97751250016254E-7,295.0740662,295.1981201,200.004,200.004,54.7108698320827,19.0207911780053,24.403639,0,0,0,40,4886,305.3133,200.004,,,,,,,,,,,,,0,,,,22.9518375,,,,,,295.13609315,,,,
,4685201.975,299.9584656,200.004,0.000278474110055545,7.01267554701147E-7,1,0.999253354069792,40.0298881530762,1.97738122703926,4.06000018119812,0.00293489704355683,0.000521824459601818,0.25,6.92085106303251E-7,0.000278465861940013,8.76140158707687E-7,299.9584656,299.9584656,200.004,200.004,55.2877116792751,19.0279330217516,24.774065,0,0,0,40,4881,301.15645,200.004,,,,,,,,,,,,,0,,,,22.9518375,,,,,,299.9584656,,,,

File: data/ATSS5-ZFC.DAT
[Header]
; VSM Data File (default extension .dat)
; Copyright (c) 2003-2013, Quantum Design, Inc. All rights reserved.
TITLE,
FILEOPENTIME,4674139.39,03/19/2025,5:49 pm
BYAPP,VSM,2.0,2.0
INFO,PPMS VSM Option Release 1.4.10 Build 1,APPNAME
INFO,Quantum Design Linear Motor Servo Controller,MOTOR_MODULE_NAME
INFO,3101-100 E1,MOTOR_HW_VERSION
INFO,MMC271,MOTOR_SERIAL_NUMBER
INFO,SRV No X-over 01.01.11,MOTOR_SOFTWARE_VERSION
INFO,Quantum Design VSM Detection Module,VSM_MODULE_NAME
INFO,3101-150 D1,VSM_HW_VERSION
INFO,250,VSM_SERIAL_NUMBER
INFO,VSM No X-over 01.02.05 May 20 2008 13:51:47,VSM_SOFTWARE_VERSION
INFO,259,PREAMP_SERIAL_NUMBER
INFO,320,COIL_SERIAL_NUMBER
INFO,0,MOMENT_UNITS
INFO,A0-8M-16H-20H-0M,SAMPLE_MATERIAL
INFO,Polvo,SAMPLE_COMMENT
INFO,26.3,SAMPLE_MASS
INFO,,SAMPLE_VOLUME
INFO,,SAMPLE_MOLECULAR_WEIGHT
INFO,,SAMPLE_SIZE
INFO,,SAMPLE_SHAPE
DATATYPE,COMMENT,1
DATATYPE,TIME,2
STARTUPAXIS,X,2
STARTUPAXIS,Y1,5
[Data]
Comment,Time Stamp (sec),Temperature (K),Magnetic Field (Oe),Moment (emu),M. Std. Err. (emu),Transport Action,Averaging Time (sec),Frequency (Hz),Peak Amplitude (mm),Center Position (mm),Coil Signal' (mV),Coil Signal" (mV),Range (mV),M. Quad. Signal (emu),M. Raw' (emu),M. Raw" (emu),Min. Temperature (K),Max. Temperature (K),Min. Field (Oe),Max. Field (Oe),Mass (grams),Motor Lag (deg),Pressure (Torr),VSM Status (code),Motor Status (code),Measure Status (code),Measure Count,PPMS Status (code),System Temp. (K),System Field (Oe),Sample Position (deg),Bridge 1 Resistance (ohms),Bridge 1 Excitation (µA),Bridge 2 Resistance (ohms),Bridge 2 Excitation (µA),Bridge 3 Resistance (ohms),Bridge 3 Excitation (µA),Bridge 4 Resistance (ohms),Bridge 4 Excitation (µA),Signal 1 Vin (V),Signal 2 Vin (V),Digital Inputs (code),Drive 1 Iout (mA),Drive 1 Ipower (W),Drive 2 Iout (mA),Drive 2 Ipower (W),Pressure (),Map 20 (),Map 21 (),Map 22 (),Map 23 (),Map 24 (),Map 25 (),Map 26 (),Map 27 (),Map 28 (),Map 29 ()
,4674176.48,10.0326529,200.004,,,2,,,,4.41000002056361,,,,,,,10.0326529,10.0326529,200.004,200.004,,,24.403639,,,,-99999999,4885,9.9831,200.004,,,,,,,,,,,,,,,,,,,,,,,10.0326529,,,,
,4674263.585,10.0219498,200.004,0.000273598910480281,4.07848418625634E-7,1,0.999253354069792,40.0298881530762,1.99982301454753,4.39999997615814,0.00289511127935155,0.000544959325531843,0.25,2.29500499760547E-6,0.000272227194042306,3.60516713169275E-6,10.0219498,10.0219498,200.004,200.004,55.9200491513328,19.0178636519024,24.774065,0,0,0,40,4881,9.9574,200.004,,,,,,,,,,,,,0,,,,9.38692955,,,,,,10.0219498,,,,
,4674273.17,10.0577946,200.004,0.000273557449149343,2.12852099802827E-7,1,0.999253354069792,40.0298881530762,1.999834095447,4.38999990001321,0.00289466906860285,0.000544983177551433,0.25,2.30443205401619E-6,0.000272185876440089,3.61434680951468E-6,10.0577946,10.0577946,200.004,200.004,53.1992002758902,19.029367206863,24.403639,0,0,0,40,4882,10.0472,200.004,,,,,,,,,,,,,0,,,,9.5285311,,,,,,10.0577946,,,,
,4674342.51,15.1744184,200.004,0.000260206454442311,4.01515728357237E-7,1,0.999253354069792,40.0298881530762,2.0002212619676,4.39999997615814,0.00275345270832284,0.000520788806663299,0.25,2.41031344471273E-6,0.000258897515228202,3.65516590909317E-6,15.1744184,15.1744184,200.004,200.004,53.6861548433711,19.0214407935249,24.774065,0,0,0,40,4886,15.4736,200.004,,,,,,,,,,,,,0,,,,10.8499308,,,,,,15.1744184,,,,
,4674418.31,21.3624115,200.004,,,2,,,,4.44000001616777,,,,,,,21.3624115,21.3624115,200.004,200.004,,,24.774065,,,,-99999999,4886,21.9083,200.004,,,,,,,,,,,,,,,,,,,,,,,21.3624115,,,,
touchdown = -0.63999998383224 mm,4674432.715,22.5586491,200.004,0.000252846296857783,4.64150682108562E-7,1,0.999253354069792,40.0298881530762,1.99996445029978,4.42000012844801,0.00267573727023033,0.000504564709046799,0.25,2.16902717534615E-6,0.000251596782646138,3.41361224158246E-6,22.5586491,22.5586491,200.004,200.004,54.4193223944096,19.016235873959,24.774065,0,0,0,40,4886,23.1401,200.004,,,,,,,,,,,,,0,,,,12.2317734,,,,,,22.5586491,,,,
,4674464.59,25.1945057,200.004,0.000252029300001781,2.21806949929804E-7,1,0.999253354069792,40.0298881530762,2.00057419024553,4.42000012844801,0.00266799150441226,0.000504462079171292,0.25,2.24492996115906E-6,0.000250817109852256,3.52632660688632E-6,25.1945057,25.1945057,200.004,200.004,54.5037382744865,19.0032465356105,24.774065,0,0,0,40,4886,25.8743,200.004,,,,,,,,,,,,,0,,,,12.66717435,,,,,,25.1945057,,,,
,4674524.64,30.0406094,200.004,0.000250463411173501,3.11157587331788E-7,1,0.999253354069792,40.0298881530762,2.0005262831988,4.43000020459294,0.00265266660056226,0.000500982545406901,0.25,2.06054431516061E-6,0.000249372870916135,3.45319286791312E-6,30.0406094,30.0406094,200.004,200.004,52.9686198627171,19.0086878838199,24.774065,0,0,0,40,4886,31.0047,200.004,,,,,,,,,,,,,0,,,,13.315959,,,,,,30.0406094,,,,
,4674558.64,32.8568878,200.004,,,2,,,,4.45999999383465,,,,,,,32.8568878,32.8568878,200.004,200.004,,,24.774065,,,,-99999999,4886,33.9051,200.004,,,,,,,,,,,,,,,,,,,,,,,32.8568878,,,,
,4674587.325,35.1046829,200.004,0.000249867810753929,4.94058513034996E-7,1,0.999253354069792,40.0298881530762,2.00032233145054,4.44999989122152,0.00264807140214216,0.000501374529734584,0.25,2.00746050247117E-6,0.000248985105201235,3.56221235407525E-6,35.1046829,35.1046829,200.004,200.004,54.8179529392173,19.0112186503061,24.774065,0,0,0,40,4886,36.364,200.004,,,,,,,,,,,,,0,,,,14.0678911,,,,,,35.1046829,,,,
,4674649.52,40.0937729,200.004,0.000250323885959341,2.42570242249495E-7,1,0.999253354069792,40.0298881530762,2.00096840241014,4.44999989122152,0.00265702530223443,0.000502685941924417,0.25,1.81366536429289E-6,0.000249743974011819,3.53822773092627E-6,40.0937729,40.0937729,200.004,200.004,55.1220064331981,18.9969313533414,24.774065,0,0,0,40,4886,41.67985,200.004,,,,,,,,,,,,,0,,,,14.6414185,,,,,,40.0937729,,,,
,4674699.78,44.2537994,200.004,,,2,,,,4.47000001177192,,,,,,,44.2537994,44.2537994,200.004,200.004,,,24.403639,,,,-99999999,4886,46.0014,200.004,,,,,,,,,,,,,,,,,,,,,,,44.2537994,,,,
touchdown = -0.609999988228083 mm,4674714.305,45.3228683,200.004,0.00025036956164682,3.96554393313112E-7,1,0.999253354069792,40.0298881530762,1.98967457144254,4.45999996736646,0.00264723096386914,0.000502264569314702,0.25,1.83288940872095E-6,0.000250193652959091,3.67524261163112E-6,45.3228683,45.3228683,200.004,200.004,55.0751087220443,19.0020809103489,24.403639,0,0,0,40,4886,47.24175,200.004,,,,,,,,,,,,,0,,,,15.0868568,,,,,,45.3228683,,,,
,4674773.535,50.1229172,200.004,0.000250898913194536,4.21546706644776E-7,1,0.999253354069792,40.0298881530762,1.98994939735936,4.45999996736646,0.00265739793695692,0.000504342609468028,0.25,1.83711883052692E-6,0.000251123815035475,3.70250394048681E-6,50.1229172,50.1229172,200.004,200.004,56.0943523111213,19.0069376078095,24.774065,0,0,0,40,4886,52.35305,200.004,,,,,,,,,,,,,0,,,,15.5458469,,,,,,50.1229172,,,,
,4674841.73,55.5584526,200.004,,,2,,,,4.47000001177192,,,,,,,55.5584526,55.5584526,200.004,200.004,,,24.774065,,,,-99999999,4886,58.2511,200.004,,,,,,,,,,,,,,,,,,,,,,,55.5584526,,,,
touchdown = -0.609999988228083 mm,4674856.265,56.6924133,200.004,0.000251913331720516,3.30379792605164E-7,1,0.999253354069792,40.0298881530762,1.98962800628142,4.45999996736646,0.00267355744923058,0.000504518576337614,0.25,1.69994603971059E-6,0.000252643682372711,3.46112125147837E-6,56.6924133,56.6924133,200.004,200.004,54.6585007212942,19.0067580553657,24.774065,0,0,0,40,4886,59.4521,200.004,,,,,,,,,,,,,0,,,,16.1796284,,,,,,56.6924133,,,,
,4674898.875,60.0937729,200.004,0.00025242724237455,2.53825026022876E-7,1,0.999253354069792,40.0298881530762,1.98998878648281,4.45999996736646,0.00268173261631889,0.000505916078919651,0.25,1.79213723791727E-6,0.000253370034292373,3.45782194280308E-6,60.0937729,60.0937729,200.004,200.004,54.4044714525442,19.0018404831553,24.774065,0,0,0,40,4886,63.15895,200.004,,,,,,,,,,,,,0,,,,16.5061436,,,,,,60.0937729,,,,
,4674962.285,65.1570435,200.004,0.000253295851274125,5.18233093108418E-7,1,0.999253354069792,40.0298881530762,1.99010736691689,4.47000004351139,0.00269502454002636,0.000500774212521502,0.25,1.27371719780612E-6,0.00025448924574703,2.77512597667047E-6,65.1570435,65.1570435,200.004,200.004,54.2090643227365,18.9993054711404,24.774065,0,0,0,40,4886,68.6859,200.004,,,,,,,,,,,,,0,,,,16.6718655,,,,,,65.1570435,,,,
,4674982.83,66.8715363,200.004,,,2,,,,4.47000001177192,,,,,,,66.8715363,66.8715363,200.004,200.004,,,24.774065,,,,-99999999,4886,70.4593,200.004,,,,,,,,,,,,,,,,,,,,,,,66.8715363,,,,
,4675023.265,70.0268707,200.004,0.000254189481690268,3.04575334871421E-7,1,0.999253354069792,40.0298881530762,1.97674459484629,4.45999996736646,0.00268856025286469,0.000501480400966967,0.25,1.61269056556346E-6,0.000255548590994883,2.96192088327983E-6,70.0268707,70.0268707,200.004,200.004,55.9864875754674,19.0154376414908,24.403639,0,0,0,40,4886,73.9595,200.004,,,,,,,,,,,,,0,,,,17.0083141,,,,,,70.0268707,,,,
,4675086.045,75.0199432,200.004,0.000254960200479489,3.94426340464743E-7,1,0.999253354069792,40.0298881530762,1.97770935527752,4.47000004351139,0.00269965088205815,0.000500720400468577,0.25,1.50870571549074E-6,0.000256437687950305,2.71248606597056E-6,75.0199432,75.0199432,200.004,200.004,54.7913775695635,19.0089323375628,24.774065,0,0,0,40,4886,79.3704,200.004,,,,,,,,,,,,,0,,,,17.1790924,,,,,,75.0199432,,,,
,4675123.88,78.0145493,200.004,,,2,,,,4.47000001177192,,,,,,,78.0145493,78.0145493,200.004,200.004,,,24.403639,,,,-99999999,4886,82.6364,200.004,,,,,,,,,,,,,,,,,,,,,,,78.0145493,,,,
,4675148.93,80.0307159,200.004,0.000255290815833359,4.78133231076382E-7,1,0.999253354069792,40.0298881530762,1.99001628228327,4.47000004351139,0.00272071447502426,0.000500400993760094,0.25,1.25574872193811E-6,0.000256844179815899,2.33094320546387E-6,80.0307159,80.0307159,200.004,200.004,52.9772177764287,19.0086393158536,24.774065,0,0,0,40,4886,84.72205,200.004,,,,,,,,,,,,,0,,,,17.5257778,,,,,,80.0307159,,,,
,4675210.77,85.0327072,200.004,0.000255996095667657,5.68884575790623E-7,1,0.999253354069792,40.0298881530762,1.98940102296434,4.45999996736646,0.00272800550403959,0.000501147042522794,0.25,1.31578516592911E-6,0.000257599009073177,2.28344680875448E-6,85.0327072,85.0327072,200.004,200.004,54.8421834233135,19.0118042042678,24.403639,0,0,0,40,4886,90.09745,200.004,,,,,,,,,,,,,0,,,,17.7905884,,,,,,85.0327072,,,,
,4675267,89.6065292,200.004,,,2,,,,4.45999999383465,,,,,,,89.6065292,89.6065292,200.004,200.004,,,24.774065,,,,-99999999,4886,94.9807,200.004,,,,,,,,,,,,,,,,,,,,,,,89.6065292,,,,
touchdown = -0.620000006165355 mm,4675281.495,90.7250214,200.004,0.000257085229181252,4.74664488227386E-7,1,0.999253354069792,40.0298881530762,1.97719127580862,4.44999989122152,0.00272448225572538,0.000496732972294342,0.25,1.08225862940677E-6,0.000258723164241772,1.94727391191995E-6,90.7250214,90.7250214,200.004,200.004,53.4368153457364,19.004997486749,24.774065,0,0,0,40,4886,96.1374,200.004,,,,,,,,,,,,,0,,,,18.0589504,,,,,,90.7250214,,,,
,4675336.47,95.1328506,200.004,0.000256964601155654,3.347661071372E-7,1,0.999253354069792,40.0298881530762,1.97716665216845,4.45999996736646,0.00272405900961028,0.000492055872613144,0.25,7.31602279926294E-7,0.000258612152330583,1.52364243843305E-6,95.1328506,95.1328506,200.004,200.004,53.9722308814096,19.0139137155085,24.403639,0,0,0,40,4886,100.8928,200.004,,,,,,,,,,,,,0,,,,18.33183475,,,,,,95.1328506,,,,
,4675407.63,100.901001,200.004,,,2,,,,4.44000001616777,,,,,,,100.901001,100.901001,200.004,200.004,,,24.403639,,,,-99999999,4886,107.1433,200.004,,,,,,,,,,,,,,,,,,,,,,,100.901001,,,,
touchdown = -0.63999998383224 mm,4675421.86,102.0813751,200.004,0.000257542174521808,5.22773270158003E-7,1,0.999253354069792,40.0298881530762,1.9897567422968,4.41000005230308,0.00274647023372924,0.000497812536710968,0.25,9.79435992818517E-7,0.000259190916914512,1.68317728228459E-6,102.0813751,102.0813751,200.004,200.004,52.8208920725825,19.0176749257574,24.774065,0,0,0,40,4886,108.27815,200.004,,,,,,,,,,,,,0,,,,18.6083794,,,,,,102.0813751,,,,
,4675460.145,105.20013425,200.004,0.000258025737410415,4.71480458490787E-7,1,0.999253354069792,40.0298881530762,1.99029948416038,4.42000012844801,0.00275247338471279,0.000497825569695907,0.25,9.19980724503001E-7,0.000259672665914426,1.5880974122348E-6,105.1524887,105.2477798,200.004,200.004,53.6884997289287,19.007407843218,25.144545,0,0,0,40,4886,111.7167,200.004,,,,,,,,,,,,,0,,,,18.7017832,,,,,,105.20013425,,,,
,4675518.675,110.00113295,200.004,0.000258128964384801,3.06820047117368E-7,1,0.999253354069792,40.0298881530762,1.9897906373832,4.42000012844801,0.00275334279096577,0.000494591910356031,0.25,6.59905197457688E-7,0.000259763953825569,1.27879847296665E-6,109.946434,110.0558319,200.004,200.004,53.4571376872364,19.0193899301533,24.774065,0,0,0,40,4886,116.77125,200.004,,,,,,,,,,,,,0,,,,18.9839077,,,,,,110.00113295,,,,
,4675545.69,112.179245,200.004,,,2,,,,4.42999999823049,,,,,,,112.179245,112.179245,200.004,200.004,,,24.774065,,,,-99999999,4886,119.1374,200.004,,,,,,,,,,,,,,,,,,,,,,,112.179245,,,,
,4675579.84,115.01474,200.004,0.000258484501696616,4.53678029512609E-7,1,0.999253354069792,40.0298881530762,2.00058780489325,4.43000020459294,0.00277153279381124,0.000495968337329865,0.25,5.32712090029247E-7,0.000260103378232741,1.10851666445809E-6,115.01474,115.01474,200.004,200.004,55.2118937129097,19.0086243531227,24.774065,0,0,0,40,4886,121.9916,200.004,,,,,,,,,,,,,0,,,,19.07919695,,,,,,115.01474,,,,
,4675640.085,120.0582161,200.004,0.000259157349452884,4.23500411523299E-7,1,0.999253354069792,40.0298881530762,2.00082769641009,4.43000020459294,0.00277775695103025,0.000503305201474566,0.25,1.13422741637262E-6,0.000260756542950331,1.67714551942713E-6,120.0096207,120.1068115,200.004,200.004,54.1324647278519,19.0122044666841,24.774065,0,0,0,40,4886,127.24975,200.004,,,,,,,,,,,,,0,,,,19.3670158,,,,,,120.0582161,,,,
,4675685.31,123.7804565,200.004,,,2,,,,4.41000002056361,,,,,,,123.7804565,123.7804565,200.004,200.004,,,24.774065,,,,-99999999,4886,131.1914,200.004,,,,,,,,,,,,,,,,,,,,,,,123.7804565,,,,
touchdown = -0.669999979436398 mm,4675699.885,125.1039124,200.004,0.000259209050847953,2.99490464385304E-7,1,0.999253354069792,40.0298881530762,2.00128022248559,4.39999997615814,0.00277896190956731,0.000501594060616946,0.25,9.92365258102343E-7,0.000260782764514015,1.50197696640017E-6,125.1039124,125.1039124,200.004,200.004,53.6775569296595,19.0056973645986,24.774065,0,0,0,40,4886,132.3388,200.004,,,,,,,,,,,,,0,,,,19.3670158,,,,,,125.1039124,,,,
,4675760.92,130.1468811,200.004,0.000259633883480579,3.29532614855757E-7,1,0.999253354069792,40.0298881530762,2.00061453521176,4.39999997615814,0.00278344494146681,0.000495886940234357,0.25,4.3511388297362E-7,0.000261182827845517,9.11866476821788E-7,130.1468811,130.1468811,200.004,200.004,55.5003146365059,19.0249483415125,24.774065,0,0,0,40,4886,137.6967,200.004,,,,,,,,,,,,,0,,,,19.7578545,,,,,,130.1468811,,,,
,4675821.44,135.2006226,200.004,,,2,,,,4.40000000262634,,,,,,,135.2006226,135.2006226,200.004,200.004,,,24.774065,,,,-99999999,4886,142.9579,200.004,,,,,,,,,,,,,,,,,,,,,,,135.2006226,,,,
touchdown = -0.67999999737367 mm,4675836.105,136.4251404,200.004,0.000260452423493158,5.00335613817407E-7,1,0.999253354069792,40.0298881530762,2.00106453122288,4.39999997615814,0.00279246875174196,0.000497100653422283,0.25,4.32246438461455E-7,0.000261967122615441,8.78784773778737E-7,136.4251404,136.4251404,200.004,200.004,55.1235696902366,19.0168699770418,24.403639,0,0,0,40,4886,144.0645,200.004,,,,,,,,,,,,,0,,,,19.9562016,,,,,,136.4251404,,,,
,4675880.965,140.0374298,200.004,0.000260749508477725,3.69220425043733E-7,1,0.999253354069792,40.0298881530762,2.0017306972202,4.37999982386827,0.00279651261714396,0.000496511026936378,0.25,3.31762424785354E-7,0.000262242440193229,7.60671832919152E-7,140.0374298,140.0374298,200.004,200.004,53.9151719995057,19.0024056320286,24.774065,0,0,0,40,4886,148.0036,200.004,,,,,,,,,,,,,0,,,,19.7578545,,,,,,140.0374298,,,,
,4675957.14,146.3493347,200.004,,,2,,,,4.37000000702218,,,,,,,146.3493347,146.3493347,200.004,200.004,,,24.774065,,,,-99999999,4886,154.5914,200.004,,,,,,,,,,,,,,,,,,,,,,,146.3493347,,,,
touchdown = -0.709999992977828 mm,4675971.22,147.6449585,200.004,0.000261198079341837,5.31136462682497E-7,1,0.999253354069792,40.0298881530762,2.00153067025348,4.37000021338463,0.00279947947401502,0.000502930929845783,0.25,8.95318137856201E-7,0.000262639247339355,1.29761918445101E-6,147.6449585,147.6449585,200.004,200.004,55.0540047520251,18.9972747529685,24.403639,0,0,0,40,4886,155.6765,200.004,,,,,,,,,,,,,0,,,,20.3589306,,,,,,147.6449585,,,,
,4676002.105,150.1594238,200.004,0.000261460731504475,3.06220070574033E-7,1,0.999253354069792,40.0298881530762,2.00141996108263,4.37000021338463,0.00280279556016962,0.000498577173892076,0.25,4.58188328749569E-7,0.000262885628663337,8.489721562964E-7,150.1594238,150.1594238,200.004,200.004,53.6869364718903,19.0065284565418,24.403639,0,0,0,40,4886,158.3231,200.004,,,,,,,,,,,,,0,,,,20.3589306,,,,,,150.1594238,,,,
,4676062.295,155.1398163,200.004,0.000262174796205796,4.47395804371937E-7,1,0.999253354069792,40.0298881530762,2.00163378422655,4.37000021338463,0.00280996390332996,0.000502021534375098,0.25,6.72285729351331E-7,0.000263565571782567,1.04836881538254E-6,155.1398163,155.1398163,200.004,200.004,55.2134569699482,19.0039077240003,24.774065,0,0,0,40,4886,163.36445,200.004,,,,,,,,,,,,,0,,,,20.4611416,,,,,,155.1398163,,,,
,4676093.38,157.5952301,200.004,,,2,,,,4.3599999890849,,,,,,,157.5952301,157.5952301,200.004,200.004,,,24.774065,,,,-99999999,4886,166.098,200.004,,,,,,,,,,,,,,,,,,,,,,,157.5952301,,,,
,4676121.33,160.0533295,200.004,0.000262076637425924,2.81139138357145E-7,1,0.999253354069792,40.0298881530762,1.99037443236142,4.35000006109476,0.00279313913012696,0.000500702192588487,0.25,8.40098694164753E-7,0.000263428174498811,1.2019502655001E-6,160.0533295,160.0533295,200.004,200.004,54.9398869882174,19.0080656369988,24.403639,0,0,0,40,4886,168.2368,200.004,,,,,,,,,,,,,0,,,,20.5633526,,,,,,160.0533295,,,,
,4676182.98,165.1290894,200.004,0.000262506971368475,2.53630341134624E-7,1,0.999253354069792,40.0298881530762,1.99102499025875,4.35000006109476,0.00279903817473244,0.000496638658278184,0.25,3.90855345316919E-7,0.000263820469003166,7.35938164470479E-7,165.1290894,165.1290894,200.004,200.004,55.1009024631789,19.0013626415344,24.774065,0,0,0,40,4886,173.5981,200.004,,,,,,,,,,,,,0,,,,20.7697868,,,,,,165.1290894,,,,
,4676229.98,168.9114532,200.004,,,2,,,,4.32999999348075,,,,,,,168.9114532,168.9114532,200.004,200.004,,,24.774065,,,,-99999999,4886,177.5742,200.004,,,,,,,,,,,,,,,,,,,,,,,168.9114532,,,,
touchdown = -0.750000006519258 mm,4676244.59,170.213501,200.004,0.000262980180272558,3.71257787684114E-7,1,0.999253354069792,40.0298881530762,1.99026831241577,4.31999983265996,0.00280270738648165,0.000496765936661952,0.25,3.56969157590168E-7,0.000264253814640202,6.89269812029774E-7,170.213501,170.213501,200.004,200.004,54.8820464777943,19.0086171319356,24.774065,0,0,0,40,4886,178.7365,200.004,,,,,,,,,,,,,0,,,,20.6665697,,,,,,170.213501,,,,
,4676304.92,175.2285156,200.004,0.000263505019774493,6.31719049650193E-7,1,0.999253354069792,40.0298881530762,1.99104230417495,4.31999983265996,0.00280846234781055,0.000500290239036243,0.25,5.97522830159147E-7,0.000264738125715294,9.19372906267113E-7,175.2285156,175.2285156,200.004,200.004,55.0993392061404,18.9997434452946,24.403639,0,0,0,40,4886,183.88405,200.004,,,,,,,,,,,,,0,,,,20.8740606,,,,,,175.2285156,,,,
,4676365.98,180.1773834,200.004,,,2,,,,4.31000001581386,,,,,,,180.1773834,180.1773834,200.004,200.004,,,24.774065,,,,-99999999,4886,189.0974,200.004,,,,,,,,,,,,,,,,,,,,,,,180.1773834,,,,
touchdown = -0.769999984186143 mm,4676380.365,181.4554291,200.004,0.000263605493358744,6.22979947627742E-7,1,0.999253354069792,40.0298881530762,2.00117569125194,4.31999983265996,0.00282300036423988,0.000500489864741063,0.25,3.94976496051527E-7,0.0002647848360066,7.02213085637437E-7,181.4554291,181.4554291,200.004,200.004,53.8995394291211,19.0018079989933,24.774065,0,0,0,40,4886,190.20265,200.004,,,,,,,,,,,,,0,,,,20.9783344,,,,,,181.4554291,,,,
,4676424.76,185.0653839,200.004,0.000263349645720594,3.56687648864869E-7,1,0.999253354069792,40.0298881530762,2.00228081531472,4.31000022217631,0.0028214378169659,0.000500006202421773,0.25,3.83409294641296E-7,0.000264495717499339,6.82664989682616E-7,185.0653839,185.0653839,200.004,200.004,55.4549801823905,18.99526198933,24.403639,0,0,0,40,4886,193.97245,200.004,,,,,,,,,,,,,0,,,,21.0836353,,,,,,185.0653839,,,,
,4676485.345,190.0856171,200.004,0.000264178364280403,3.68626878159899E-7,1,0.999253354069792,40.0298881530762,2.00183205252971,4.30000014603138,0.00282930914737251,0.000500909128409742,0.25,3.49695015994707E-7,0.000265282498902875,6.39967133377678E-7,190.0856171,190.0856171,200.004,200.004,54.972715386025,19.0028446518741,24.403639,0,0,0,40,4886,199.0914,200.004,,,,,,,,,,,,,0,,,,21.4016914,,,,,,190.0856171,,,,
,4676502.92,191.4196472,200.004,,,2,,,,4.2800000202097,,,,,,,191.4196472,191.4196472,200.004,200.004,,,24.774065,,,,-99999999,4886,200.6504,200.004,,,,,,,,,,,,,,,,,,,,,,,191.4196472,,,,
,4676544.87,195.0307312,200.004,0.000264890328257567,3.80744865477403E-7,1,0.999253354069792,40.0298881530762,2.00118515371531,4.26999991759658,0.00283578518320644,0.000500801205144421,0.25,2.45681635485522E-7,0.000265951743784957,5.27499496921489E-7,195.0307312,195.0307312,200.004,200.004,56.9353845978137,19.0141111262848,24.774065,0,0,0,40,4886,204.0136,200.004,,,,,,,,,,,,,0,,,,21.2953138,,,,,,195.0307312,,,,
,4676605.6,200.0236206,200.004,0.000264622187566676,4.2695674614634E-7,1,0.999253354069792,40.0298881530762,2.00190970463269,4.26999991759658,0.00283292545925274,0.000503039992934553,0.25,5.02521411169774E-7,0.000265635412603902,7.76330765794337E-7,200.0236206,200.0236206,200.004,200.004,55.2415955966405,18.9969120255396,24.774065,0,0,0,40,4886,209.21885,200.004,,,,,,,,,,,,,0,,,,21.5091171,,,,,,200.0236206,,,,
,4676639.39,202.7939758,200.004,,,2,,,,4.25999998433516,,,,,,,202.7939758,202.7939758,200.004,200.004,,,24.774065,,,,-99999999,4886,212.084,200.004,,,,,,,,,,,,,,,,,,,,,,,202.7939758,,,,
,4676665.385,205.037323,200.004,0.000264841987777421,3.85552610355164E-7,1,0.999253354069792,40.0298881530762,2.00147690792014,4.250000230968,0.00283488612869234,0.00049926464507926,0.25,1.36894941860755E-7,0.000265808592635696,4.019259590517E-7,204.9916229,205.0830231,200.004,200.004,55.0790168646404,19.0046386944342,24.403639,0,0,0,40,4886,214.05555,200.004,,,,,,,,,,,,,0,,,,21.6165428,,,,,,205.037323,,,,
,4676725.97,210.0041962,200.004,0.000265124463704016,3.09067615175776E-7,1,0.999253354069792,40.0298881530762,2.00153963458388,4.25999984145164,0.00283690800307067,0.000502997546089726,0.25,4.50733766932283E-7,0.000266043839700635,7.09370292392983E-7,210.0041962,210.0041962,200.004,200.004,54.8484364514673,19.0144709760488,24.774065,0,0,0,40,4886,219.2945,200.004,,,,,,,,,,,,,0,,,,21.72506715,,,,,,210.0041962,,,,
,4676776.17,214.2639923,200.004,,,2,,,,4.229999988731,,,,,,,214.2639923,214.2639923,200.004,200.004,,,24.774065,,,,-99999999,4886,223.5723,200.004,,,,,,,,,,,,,,,,,,,,,,,214.2639923,,,,
touchdown = -0.850000011269003 mm,4676790.725,215.4465942,200.004,0.000265514678541089,5.26326485258281E-7,1,0.999253354069792,40.0298881530762,1.97765744423341,4.2200000025332,0.00280863271198082,0.000495147746768857,0.25,1.98793790447096E-7,0.000266382317550261,4.49404867092644E-7,215.4465942,215.4465942,200.004,200.004,55.0329007820058,19.0078431870568,24.774065,0,0,0,40,4886,224.6652,200.004,,,,,,,,,,,,,0,,,,21.8335915,,,,,,215.4465942,,,,
,4676846.605,220.0110168,200.004,0.000266080012677247,5.29843516969596E-7,1,0.999253354069792,40.0298881530762,1.9778474324852,4.2200000025332,0.0028141831607118,0.000497364311862063,0.25,3.18927550351854E-7,0.000266904124286756,5.64157290827597E-7,220.0110168,220.0110168,200.004,200.004,55.6425710270059,19.0027513998664,24.403639,0,0,0,40,4886,229.3905,200.004,,,,,,,,,,,,,0,,,,22.0527782,,,,,,220.0110168,,,,
,4676911.45,225.4876862,200.004,,,2,,,,4.19999999312684,,,,,,,225.4876862,225.4876862,200.004,200.004,,,24.774065,,,,-99999999,4886,234.8416,200.004,,,,,,,,,,,,,,,,,,,,,,,225.4876862,,,,
touchdown = -0.880000006873161 mm,4676927.265,226.8574295,200.004,0.000266520201549501,5.40844699814518E-7,1,0.999253354069792,40.0298881530762,1.98963534442632,4.1899997740984,0.00283416946741982,0.000500807328909345,0.25,3.19551011892718E-7,0.000267276862904581,5.56782319450116E-7,226.7967987,226.9180603,200.004,200.004,56.0122813166021,19.0257664029508,24.774065,0,0,0,40,4886,236.0448,200.004,,,,,,,,,,,,,0,,,,21.8335915,,,,,,226.8574295,,,,
,4676966.75,230.0697021,200.004,0.000267086750972522,5.32829320067645E-7,1,0.999253354069792,40.0298881530762,1.98997289815529,4.19999985024333,0.00284025343109262,0.000502204983831189,0.25,3.53593922525829E-7,0.000267812388779124,5.87394762038534E-7,230.0697021,230.0697021,200.004,200.004,53.9003210576403,19.0171617092542,24.774065,0,0,0,40,4886,239.38895,200.004,,,,,,,,,,,,,0,,,,22.0527782,,,,,,230.0697021,,,,
,4677027.93,235.1747131,200.004,0.000267660605249654,3.49759723440515E-7,1,0.999253354069792,40.0298881530762,1.98967749349322,4.1899997740984,0.00284548830235364,0.000502600090357626,0.25,3.11770015347421E-7,0.000268335550322494,5.40029142791531E-7,235.1747131,235.1747131,200.004,200.004,55.3432073041405,19.0266115172863,24.774065,0,0,0,40,4886,244.5004,200.004,,,,,,,,,,,,,0,,,,22.0527782,,,,,,235.1747131,,,,
,4677048.73,236.8025208,200.004,,,2,,,,4.18000001545996,,,,,,,236.8025208,236.8025208,200.004,200.004,,,24.774065,,,,-99999999,4886,246.343,200.004,,,,,,,,,,,,,,,,,,,,,,,236.8025208,,,,
,4677088.135,240.193634,200.004,0.000268438367491231,3.7396539346662E-7,1,0.999253354069792,40.0298881530762,2.00048735138544,4.18000016361475,0.00286848959481393,0.000503754576476879,0.25,5.40245595711616E-8,0.000269063550417068,2.76908422099356E-7,240.193634,240.193634,200.004,200.004,55.4518536683136,19.020249027229,24.403639,0,0,0,40,4886,249.389,200.004,,,,,,,,,,,,,0,,,,22.3860121,,,,,,240.193634,,,,
,4677148.25,245.0480042,200.004,0.000269276904257118,5.56424779809198E-7,1,0.999253354069792,40.0298881530762,2.00021131989471,4.18000016361475,0.00287677140436648,0.000503798988339963,0.25,-6.84116105694225E-8,0.000269853492068189,1.49402618816311E-7,245.0480042,245.0480042,200.004,200.004,53.4985639987557,19.0255699708153,24.403639,0,0,0,40,4886,254.6021,200.004,,,,,,,,,,,,,0,,,,22.4978161,,,,,,245.0480042,,,,
,4677187.31,248.317688,200.004,,,2,,,,4.14000000191853,,,,,,,248.317688,248.317688,200.004,200.004,,,24.774065,,,,-99999999,4886,257.9443,200.004,,,,,,,,,,,,,,,,,,,,,,,248.317688,,,,
,4677207.655,250.0357971,200.004,0.000271308181218476,6.3419135660909E-7,1,0.999253354069792,40.0298881530762,2.00033170821503,4.12999978289008,0.00289851912878807,0.000505003662293094,0.25,-3.00410923161955E-7,0.000271836546243213,-8.64773395546752E-8,250.0357971,250.0357971,200.004,200.004,55.4541985538713,19.0218273820442,24.774065,0,0,0,40,4886,259.60665,200.004,,,,,,,,,,,,,0,,,,22.4978161,,,,,,250.0357971,,,,
,4677268.795,255.0885162,200.004,0.000272873833264789,4.61318329640407E-7,1,0.999253354069792,40.0298881530762,2.00079419737922,4.12999978289008,0.00291494451260829,0.000510029484013313,0.25,-1.00466675945691E-7,0.000273351105314636,1.09973459907504E-7,255.0885162,255.0885162,200.004,200.004,55.5526837472943,19.022233665693,24.403639,0,0,0,40,4886,264.85825,200.004,,,,,,,,,,,,,0,,,,22.7237148,,,,,,255.0885162,,,,
,4677323.31,259.4414673,200.004,,,2,,,,4.11000000631437,,,,,,,259.4414673,259.4414673,200.004,200.004,,,24.403639,,,,-99999999,4886,269.4246,200.004,,,,,,,,,,,,,,,,,,,,,,,259.4414673,,,,
touchdown = -0.969999993685633 mm,4677338.715,260.92948915,200.004,0.000275105095429761,4.53766540566932E-7,1,0.999253354069792,40.0298881530762,2.00097190542123,4.10000002011657,0.00293808862095087,0.000515641954345016,0.25,4.60773535753445E-8,0.000275522950404067,2.53046626884573E-7,260.8735962,260.9853821,200.004,200.004,55.4565434394289,19.022216049949,24.403639,0,0,0,40,4886,270.6217,200.004,,,,,,,,,,,,,0,,,,22.7237148,,,,,,260.92948915,,,,
,4677390.575,265.1126099,200.004,0.000276110775766989,4.02515727015732E-7,1,0.999253354069792,40.0298881530762,2.00110670433708,4.10000002011657,0.00294728612386114,0.000524586270449875,0.25,7.1612679243334E-7,0.000276484117925901,9.20739556246396E-7,265.1126099,265.1126099,200.004,200.004,54.0081857932942,19.0099392632657,24.774065,0,0,0,40,4886,275.03855,200.004,,,,,,,,,,,,,0,,,,22.83777615,,,,,,265.1126099,,,,
,4677461.17,270.9077759,200.004,,,2,,,,4.07999995250255,,,,,,,270.9077759,270.9077759,200.004,200.004,,,24.403639,,,,-99999999,4886,280.9315,200.004,,,,,,,,,,,,,,,,,,,,,,,270.9077759,,,,
touchdown = -1.00000004749745 mm,4677476.625,272.3281555,200.004,0.00027645446282502,5.49723299001353E-7,1,0.999253354069792,40.0298881530762,2.00068954960635,4.0799998678267,0.00295015489311154,0.000521404556199565,0.25,3.8772815891989E-7,0.000276749612615093,5.85813506530413E-7,272.3281555,272.3281555,200.004,200.004,56.9353845978137,19.0273348803315,24.403639,0,0,0,40,4886,282.2008,200.004,,,,,,,,,,,,,0,,,,22.9518375,,,,,,272.3281555,,,,
,4677510.585,275.0545654,200.004,0.000276683633384663,6.57933371574114E-7,1,0.999253354069792,40.0298881530762,2.00072040060092,4.0799998678267,0.00295301483407292,0.000517855066567237,0.25,2.19176550940249E-8,0.000276949414801438,2.17373472268927E-7,275.0545654,275.0545654,200.004,200.004,55.3650929026789,19.026064213622,24.774065,0,0,0,40,4886,285.0732,200.004,,,,,,,,,,,,,0,,,,23.06706615,,,,,,275.0545654,,,,
,4677571.625,280.1352539,200.004,0.000276053939862616,4.39337705838426E-7,1,0.999253354069792,40.0298881530762,2.00114698818656,4.06000018119812,0.00294623254157775,0.000517063711635656,0.25,6.21600768586736E-8,0.000276263486123661,2.53042565071223E-7,280.0736084,280.1968994,200.004,200.004,55.9059798379867,19.0214463364732,24.403639,0,0,0,40,4886,290.2148,200.004,,,,,,,,,,,,,0,,,,22.9518375,,,,,,280.1352539,,,,
,4677598.8,282.2312317,200.004,,,2,,,,4.03999999716878,,,,,,,282.2312317,282.2312317,200.004,200.004,,,24.774065,,,,-99999999,4886,292.5364,200.004,,,,,,,,,,,,,,,,,,,,,,,282.2312317,,,,
,4677632.305,285.1833801,200.004,0.000276375320653649,6.94329468334903E-7,1,0.999253354069792,40.0298881530762,2.00087171410511,4.05000010505319,0.00294897564461384,0.00051583866382646,0.25,-8.9103294512445E-8,0.000276529876046049,9.80349974152916E-8,285.1390991,285.2276611,200.004,200.004,55.5808223739866,19.0407600356137,24.403639,0,0,0,40,4886,295.19225,200.004,,,,,,,,,,,,,0,,,,23.2986574,,,,,,285.1833801,,,,
,4677693.035,290.135437,200.004,0.000275793129122181,6.17877783525329E-7,1,0.999253354069792,40.0298881530762,2.00081883781867,4.02999995276332,0.00294174742908276,0.000516719789200562,0.25,1.1017041234492E-7,0.000275893105970325,2.93027385884509E-7,290.135437,290.135437,200.004,200.004,56.1318704800444,19.0360372928064,24.774065,0,0,0,40,4886,300.53975,200.004,,,,,,,,,,,,,0,,,,23.41502,,,,,,290.135437,,,,
,4677734.53,293.373291,200.004,,,2,,,,4.00000004183502,,,,,,,293.373291,293.373291,200.004,200.004,,,24.774065,,,,-99999999,4886,304.083,200.004,,,,,,,,,,,,,,,,,,,,,,,293.373291,,,,
,4677752.305,295.1272888,200.004,0.000275583480810947,4.97155287463271E-7,1,0.999253354069792,40.0298881530762,2.00103634144408,3.99000011384487,0.00293971630157764,0.000513530951234337,0.25,-1.44050936594113E-7,0.000275629058678706,3.51160172580666E-8,295.1272888,295.1272888,200.004,200.004,55.422933413102,19.0317961125332,24.774065,0,0,0,40,4886,305.4279,200.004,,,,,,,,,,,,,0,,,,23.41502,,,,,,295.1272888,,,,
,4678122.74,299.965744,200.004,0.000275784238009588,4.08137740036069E-7,1,0.999253354069792,40.0298881530762,2.00158851801286,4.00000018998981,0.00294246996858045,0.000511619471786914,0.25,-3.64851621842253E-7,0.000275776679055345,-1.82488025851968E-7,299.9642334,299.9672546,200.004,200.004,56.2514596434867,19.0286648745368,24.774065,0,0,0,40,4881,301.07705,200.004,,,,,,,,,,,,,0,,,,23.6512852,,,,,,299.965744,,,,
