Repository: fjose10/vsm-data-analysis

# Magnetic Transition Analysis in LaFeO₃ Samples

** A more detailed discussion is found in the "analysis.ibynp" file**

This repository presents the analysis of experimental magnetization data (M vs T) obtained from VSM measurements, with the goal of identifying and characterizing magnetic curves in LaFeO₃-based samples in the context of 
the analysis for my undergraduate thesis.

## Overview
Two types of samples were studied:
**SS5**: synthesized via solid-state method  
**ATSS5**: synthesized using a tannic-acid-assisted route  

Magnetic measurements were performed under:
**ZFC (Zero-Field-Cooling)**
**FC (Field-Cooling)**

The analysis focuses on understanding how synthesis conditions and microstructural differences affect the magnetic response.

## Methodology

1. **Data loading and cleaning**
   - Parsing `.DAT` files from VSM measurements
   - Extracting relevant columns (Temperature, Magnetization)

2. **Data processing**
   - Normalization by sample mass and realization of the graph of the curves M vs T.
3. **Feature extraction and peak fitting**
   - Identification of transition temperatures from peaks in dM/dT
   - Lorentzian model using `lmfit`
   - Extraction of:
     **μ (mu)** → transition temperature  
     **σ (sigma)** → peak width (transition broadening)

4. **Visualization**

- dM/dT curves for each sample and overlay of experimental data and fitted models.
---

## Results

- A magnetic transition is observed around **260 K (250 K)** in all samples.
- The transition in **SS5** is sharper and better defined.
- **ATSS5** shows a broader and less defined transition.

These results are consistent with:
- Presence of a **hematite (Fe₂O₃)** secondary phase (from XRD)
- Differences in **particle size distribution** (from SEM)

The transition is attributed to the **Morin transition** of hematite, whose temperature depends on particle size and structural heterogeneity.

## Tools & Libraries

- Python  
- NumPy  
- Pandas  
- Matplotlib  
- lmfit

File: analysis.ipynb
# Análisis de curvas magnéticas ZFC y FC en muestras experimentales

Este notebook muestra cómo se procesan datos experimentales de **magnetización (momento magnético) en función de la temperatura** para analizar el comportamiento magnético de distintas muestras sintetizadas.

Se estudiaron dos tipos de muestras: **SS5** y **ATSS5**, las cuales difieren en sus condiciones de síntesis. La muestra SS5 fue obtenida mediante un método de estado sólido, mientras que ATSS5 fue sintetizada empleando un enfoque asistido por ácido tánico, lo que introduce diferencias en la microestructura y en la distribución de tamaños de partícula.

Ambas muestras fueron caracterizadas previamente mediante técnicas como **difracción de rayos X (DRX)**, **microscopía electrónica de barrido (SEM)** y **espectroscopía infrarroja (FTIR)**, evidenciando la presencia de fases secundarias (como hematita, Fe₂O₃) y diferencias en la morfología de los granos, en donde SS5 presentó granos más homogéneos y con mayores tamaños, en promedio, que ATSS5.

Se realizaron mediciones magnéticas en modo **FC (Field-Cooling)** y **ZFC (Zero-Field-Cooling)** con el objetivo de identificar transiciones magnéticas y analizar cómo las diferencias estructurales y microestructurales influyen en la respuesta magnética del sistema.

En particular, se busca relacionar las características de las curvas magnéticas con la presencia de fases secundarias y las características de ambas muestras.

# Carga de librerías y configuración general

En esta sección se importan las librerías necesarias para el análisis de datos y visualización.  

Los archivos experimentales son de tipo `.DAT`, separados por comas `,`, y contienen información dividida en dos segmentos: un encabezado (`[Header]`) y los datos (`[Data]`).  
La información relevante comienza **después del último encabezado**, por lo que primero se busca el índice de la línea `[Data]` para poder cargar correctamente los datos en un DataFrame.

```
import pandas as pd
import matplotlib.pyplot as plt
import glob
import os
import numpy as np
from lmfit.models import LorentzianModel
from tabulate import tabulate

with open("data/SS5-FC.DAT", "r") as f:
    lines = f.readlines()

for i, line in enumerate(lines):
    if "[Data]" in line:
        start = i + 1 #All datasets are equal, so this start is the same for each of them
        break
```

# Carga de datos

En este segmento se cargan los datos de cada muestra, los cuales se encuentran en la carpeta "data". Se leen los datos, se convierten en dataframes de pandas y, en cada caso, también se extrae el valor **"Sample Mass"** de cada muestra. Este valor es la masa (en mg) pesada de la muestra previo a la medición, y nos servirá para definir la columna "Moment (emu/g)", de manera que la respuesta magnética entre diferentes muestras pueda compararse directamente, sin influencia de diferencias en las masas pesadas.

```
files = glob.glob("data/*.dat")
dfs = []
for file in files:
    
    df = pd.read_csv(
    file,
    skiprows=start, #Para evitar leer la parte de encabezado de la data
    sep = ",",
    on_bad_lines='skip', #This is neccesary to avoid NOT loading lines with blank spaces and risking losing data points in the process.
    encoding="latin1"
)

    with open(file, "r") as f:
        lines = f.readlines()
    mass = None
    for line in lines:
        if "SAMPLE_MASS" in line:

            '''
            In the .dat, the value is always in the format: Info,numerical_value_in_mg,SAMPLE_MASS},
            which means the line splits in three columns, so we always search the value in column 2.

            '''
            mass = float(line.split(",")[1])/1000 #Conversion to g
            break

    name = os.path.basename(file)
    
    sample, run = name.replace(".DAT", "").split("-")
    df["Sample"] = sample
    df["Run"] = run
    df['Moment (emu/g)'] = df["Moment (emu)"]/mass #Creating a normalized column for magnetic moments 
    dfs.append(df)

df_total = pd.concat(dfs, ignore_index=True)
df_total = df_total[['Temperature (K)', 'Moment (emu/g)', 'Sample', 'Run']]
df_total = df_total.dropna(how='any')
```

En esta sección simplemente se grafican las cuatro curvas M vs T de los diferentes formatos utilizando matplotlib.

```

plt.figure(figsize=(8,6))

#  Iteration for each Sample-Run
for (sample, run), group in df_total.groupby(['Sample','Run']):
    plt.scatter(group['Temperature (K)'], group['Moment (emu/g)'], label=f'{sample}-{run}', s=10)
plt.xlabel("Temperature (K)")
plt.ylabel("Moment (emu)")
plt.title("M vs T")
plt.legend()
plt.show()
```

A partir de las curvas obtenidas se pueden extraer diversas conclusiones sobre el comportamiento magnético del sistema. En particular, destaca la presencia de una aparente transición magnética en todas las muestras alrededor de 260 K, así como diferencias en la definición de dicha transición entre ellas.

De acuerdo con la literatura reportada para LaFeO₃, este tipo de transición no es típicamente observada, lo que sugiere que su origen podría estar asociado a características específicas de las muestras estudiadas, como su método de síntesis o posibles efectos de tamaño de partícula y heterogeneidad estructural.

Para profundizar en este fenómeno, resulta necesario determinar con mayor precisión la temperatura a la que ocurre la transición, así como cuantificar el ancho de la misma en cada muestra. Esto permitirá comparar de manera más rigurosa las diferencias observadas y evaluar su posible origen físico.

Para hacer esto, delimitamos el gráfico a una región alrededor del pico máximo de la derivada (dM/dT).

```
plt.figure(figsize=(8,6))

# Iteration for each Sample-Run
for (sample, run), group in df_total.groupby(['Sample','Run']):

    # Ordering the temperatures (to avoid conflicts)
    group_sorted = group.sort_values('Temperature (K)')

    # We only care to analyze the interval from 200 - 300 K
    mask = (group_sorted['Temperature (K)'] >= 200) & (group_sorted['Temperature (K)'] <= 300)
    temp = group_sorted['Temperature (K)'][mask]
    moment = group_sorted['Moment (emu/g)'][mask]
    
    # We calculate the gradient (dM/dT)
    dM_dT = np.gradient(moment, temp)
        
    # And we plot this gradient
    plt.plot(temp, dM_dT, label=f'{sample}-{run}')
    

plt.xlabel("Temperature (K)")
plt.ylabel("dM/dT (emu/g/K)")
plt.title("Derivative of M vs T (For each Sample-Run)")
plt.legend()
plt.show()
```

Aunque a simple vista es evidente la diferencia en la definición de la transición, se realiza un ajuste de las curvas experimentales utilizando un perfil Lorentziano con el fin de obtener cuantitativamente la temperatura de transición y el ancho asociado a la misma.

Para simplificar el análisis y evitar efectos adicionales asociados al historial magnético, se consideran únicamente las mediciones en modo ZFC (Zero-Field-Cooling). El intervalo de ajuste se define como ±30 K alrededor del máximo de la derivada dM/dT, donde la transición es más pronunciada.

El modelo Lorentziano empleado depende de dos parámetros principales:  
- **μ (mu)**: corresponde a la posición del máximo del pico y se asocia con la temperatura de transición magnética.  
- **σ (sigma)**: caracteriza el ancho del pico y está relacionado con la dispersión de la transición, la cual puede interpretarse como una medida indirecta de la heterogeneidad del sistema (por ejemplo, distribución de tamaños de partícula o variaciones locales de anisotropía magnética).

Los resultados del ajuste se presentan tanto de manera gráfica como tabular, permitiendo una comparación directa entre las distintas muestras.

```
plt.figure(figsize=(8,6))

df_zfc = df_total[df_total['Run'] == 'ZFC']  #We only care about the ZFC runs

results = []

for sample, group in df_zfc.groupby('Sample'):
    
    group_sorted = group.sort_values('Temperature (K)')
    
    mask = (group_sorted['Temperature (K)'] >= 200) & (group_sorted['Temperature (K)'] <= 300)
    temp = group_sorted['Temperature (K)'][mask].values  #Now we want to convert this into an array, so we place ".values"
    moment = group_sorted['Moment (emu/g)'][mask].values

    dM_dT = np.gradient(moment, temp)
    
    idx_max = np.argmax(dM_dT)
    
    x_fit = temp[(temp >= temp[idx_max]-30) & (temp <= temp[idx_max]+30)]
    y_fit = dM_dT[(temp >= temp[idx_max]-30) & (temp <= temp[idx_max]+30)]

    model = LorentzianModel(prefix=f'{sample}_')

    '''
    Below we are defining the initial parameters before the fit. This helps the model to converge
    faster, but these parameters are NOT fixed and will be recalculated during the least square method.
    '''
    params = model.make_params(
        amplitude=dM_dT[idx_max],
        center=temp[idx_max],
        sigma=5
    )

    try:
        result = model.fit(y_fit, params, x=x_fit)
        y_model = result.best_fit

        mu_fit = result.params[f'{sample}_center'].value
        sigma_fit = result.params[f'{sample}_sigma'].value
        R2 = result.rsquared

        results.append({
            'Sample': sample,
            'mu (K)': mu_fit,
            'sigma (K)': sigma_fit,
            'R²': R2
        })

    except Exception as e:
        print(f"Fit didn't converge for {sample}: {e}")  
        continue

    plt.plot(x_fit, y_fit, '-', label=f'{sample}')
    plt.plot(x_fit, y_model, '--', label=f'Fit {sample}')

df_params = pd.DataFrame(results)
print(tabulate(df_params, headers='keys', tablefmt='github', showindex=False))

plt.xlabel("Temperature (K)")
plt.ylabel("dM/dT (emu/g/K)")
plt.title("dM/dT con ajuste Lorentziano (ZFC)")
plt.legend()
plt.show()
```

| Sample   |   mu (K) |   sigma (K) |       R² |
|----------|----------|-------------|----------|
| ATSS5    |  251.936 |    12.8038  | 0.856759 |
| SS5      |  260.299 |     6.58674 | 0.953644 |

En el caso de la muestra SS5, el ajuste Lorentziano describe adecuadamente el comportamiento de la curva (R² = 0.954), mientras que para ATSS5 el ajuste es menos preciso (R² = 0.857). No obstante, esta diferencia en la calidad del ajuste no invalida la interpretación de los parámetros extraídos, sino que es consistente con las características físicas de cada sistema.

En primer lugar, la temperatura de transición obtenida para SS5, en conjunto con los resultados de difracción de rayos X (DRX), donde se evidencia la presencia de una fase secundaria de hematita (Fe₂O₃), coincide con la temperatura característica de la **transición de Morin** de la hematita. Es bien conocido que la posición de esta transición depende, entre otros factores, del tamaño de partícula. En este sentido, el corrimiento observado en la temperatura de transición entre SS5 y ATSS5 puede atribuirse a diferencias en el tamaño promedio de los granos de hematita presentes en cada muestra.

De acuerdo con los histogramas obtenidos mediante microscopía electrónica de barrido (SEM), los granos en ATSS5 presentan tamaños más pequeños en comparación con SS5. Esto es consistente con la disminución de la temperatura de la transición de Morin observada en dicha muestra.

En segundo lugar, la diferencia en el ancho de la transición refuerza esta interpretación. La muestra ATSS5 presenta un pico más ancho (mayor σ), lo cual indica una transición más distribuida en temperatura. Este comportamiento es característico de sistemas con una mayor dispersión en el tamaño de partícula o en las condiciones locales de anisotropía magnética. En contraste, SS5 presenta una transición más definida, coherente con una distribución de tamaños más homogénea.

En conjunto, estos resultados sugieren que tanto la posición como el ancho de la transición observada están fuertemente influenciados por la microestructura de las muestras, en particular por el tamaño y la distribución de los granos de ambas muestras.
